Repository: fluff-li/RoMaterials_csv_calculator

# RoMaterials_csv_calculator
This program is designed to generate realistic thermal propertiy configurations for Kerbal Space Program. It serves as a helpful tool for the project located at [fluff-li/ROLibrary](https://github.com/fluff-li/ROLibrary.).

## Input
The bib/ folder contains the following inputs: 
- **Materials**: This folder contains various materials with information on their relevant properties.  
- **TPS**: Thermal Protection Systems with information on their composition.  
- **Part**: Configuration files for parts that utilize multiple TPS in distinct portions.

## Output:  
The out/ folder contains the following outputs:
-  **Part/TPS**: Preset files in .cfg format.
-  **csv**: A table of temperature-dependent thermal properties.

File: bib/materials/ACC.csv
Name,ACC,,
Temperature Limit,1870,,
Density,1600,,
Temperature,Specific Heat,Thermal Conductivity,Emissivity
144.445,,1.73,0.6
255.556,,3.63,0.78
296,690,,
366.667,,5.19,0.8
397,983,,
477.778,1176,6.06,0.82
533.333,,,0.83
577,1351,,
588.889,,6.58,
700,,6.92,
811.111,,7.27,0.87
851,1546,,
922.222,,7.62,
953.6,1601,,
1033.33,,7.79,
1088.89,,,0.9
1144.44,,7.62,
1151.6,1686,,
1255.56,,7.79,
1328,1745,,
1366.67,,7.79,0.89
1473.8,1785,,
1644.44,,7.79,0.83
1477.78,,7.79,
1588.89,,7.79,
1679,1785,,
1700,,7.79,
1811.11,,7.62,0.75
1851,1830,,
1922.22,,7.62,
2200,1861,,0.54
2253.2,1917,,
2652,1964,,
3027.2,2006,,

File: bib/materials/ATEB-12.csv
Name,AETB-12,,
Temperature Limit,1700,,
Density,192,,
Temperature,Specific Heat,Thermal Conductivity,Emissivity
255.556,6.28E+02,6.40E-02,
394.444,8.79E+02,6.75E-02,
533.333,1.06E+03,7.44E-02,
672.222,1.15E+03,8.31E-02,
811.111,1.21E+03,9.35E-02,
950,1.24E+03,1.06E-01,
1088.89,1.26E+03,1.18E-01,
1227.78,1.27E+03,1.32E-01,
1366.67,1.27E+03,1.45E-01,
1505.56,1.27E+03,1.59E-01,
1644.44,1.27E+03,1.71E-01,
1783.33,1.27E+03,1.71E-01,

File: bib/materials/ATEB-8.csv
Name,AETB-8,,
Temperature Limit,1640,,
Density,128,,
Temperature,Specific Heat,Thermal Conductivity,Emissivity
172.222,4.40E+02,,
255.556,6.28E+02,4.90E-02,
294.261,,5.23E-02,
366.483,,5.89E-02,
394.444,8.79E+02,,
477.594,,6.98E-02,
533.333,1.06E+03,,
588.706,,8.22E-02,
672.222,1.15E+03,,
699.817,,9.69E-02,
811.111,1.21E+03,1.15E-01,
922.039,,1.36E-01,
950,1.24E+03,,
1033.15,,1.62E-01,
1088.89,1.26E+03,,
1144.26,,1.92E-01,
1227.78,1.27E+03,,
1255.37,,2.28E-01,
1366.48,,2.71E-01,
1477.59,,3.20E-01,
1533.15,,3.48E-01,
1644.26,,4.09E-01,
1755.37,,4.79E-01,
1811.11,1.27E+03,,
1866.48,,5.58E-01,

File: bib/materials/Cerachrome-12.csv
Name,Cerachrome-12,,
Temperature Limit,1760,,
Density,192,,
Tickness,1,,
Temperature,Specific Heat,Thermal Conductivity,Emissivity
311.111,837,0.0402,
340.556,837,0.043741946871799,
380.556,921,0.04855355749744,
420.556,921,0.05336516812308,
460.556,963,0.05817677874872,
500.556,963,0.06298838937436,
540.556,1000,0.0678,
580.556,1000,0.07564,
620.556,1050,0.08348,
660.556,1050,0.09132,
700.556,1050,0.09916,
740.556,1050,0.107,
780.556,1090,0.11484,
977.778,1090,0.156,
1200,1090,0.21,
1422.22,1090,0.296,
1644.44,1090,0.419,

File: bib/materials/FRCI-12.csv
Name,FRCI-12,,
Temperature Limit,1640,,
Density,192,,
Temperature,Specific Heat,Thermal Conductivity,Emissivity
116.6667,293.076,,
161.1111,,0.0342685464,
172.2222,439.614,,
255.5556,628.02,,
297.039,7.12E+02,0.0529604808,
394.4444,8.79E+02,,
533.15,1.13E+03,0.0562488767,
672.2222,672.2222,,
755.5556,,0.1118054594,
811.1111,1.21E+03,,
950,1.24E+03,,
977.594,1.26E+03,0.1478047405,
1088.889,1.26E+03,,
1199.82,1.26E+03,0.1955730173,
1227.778,1268.6004,,
1366.667,1268.6004,,
1533.333,,0.2821097506,
1922.222,1268.6004,,

File: bib/materials/RCG-White.csv
Name,RCG-White,,
Temperature Limit,1590,,
Density,1670,,
Temperature,Specific Heat,Thermal Conductivity,Emissivity
255.556,795,0.843,
300,,,0.802758620689655
350,,,0.804597701149425
394.444,900,0.952,0
400,,,0.808275862068965
450,,,0.812873563218391
500,,,0.817471264367816
533.333,1000,1.05,0
550,,,0.822068965517241
600,,,0.825747126436782
650,,,0.829425287356322
672.222,1090,1.13,0
700,,,0.832183908045977
750,,,0.834942528735632
800,,,0.836781609195402
850,,,0.838620689655173
900,,,0.840459770114943
950,1260,1.3,0.842298850574713
1000,,,0.844137931034483
1050,,,0.845977011494253
1088.89,1320,1.38,0
1100,,,0.846896551724138
1150,,,0.848735632183908
1200,,,0.849655172413793
1227.78,1380,1.45,0
1250,,,0.851494252873563
1300,,,0.852413793103448
1350,,,0.853333333333333
1366.67,1440,1.53,0
1400,,,0.855172413793104
1450,,,0.856091954022989
1500,,,0.857011494252874
1505.56,1500,1.6,0
1550,,,0.857931034482759
1600,,,0.858850574712644
1644.44,1540,1.69,0
1650,,,0.859770114942529
1700,,,0.859770114942529
1750,,,0.860689655172414
1783.33,1600,1.84,0
1800,,,0.861609195402299
1850,,,0.862528735632184
1900,,,0.862528735632184
1950,,,0.863448275862069
2000,,,0.863448275862069

File: bib/materials/RCG.csv
Name,RCG,,
Temperature Limit,1640,,
Density,1670,,
Tickness,1,,
Temperature,Specific Heat,Thermal Conductivity,Emissivity
200,795,0.843,0.873
250,795,0.843,0.873
300,829,0.878,0.873
350,866,0.917,0.875
400,900,0.952,0.879
450,940,0.991,0.884
500,976,1.03,0.889
550,1000,1.05,0.894
600,1040,1.09,0.898
650,1080,1.12,0.902
700,1110,1.15,0.905
750,1090,1.13,0.908
800,1182.0001,1.2128,0.91
850,1218,1.2452,0.912
900,1190,1.22,0.914
950,1260,1.3,0.916
1000,1285.2,1.3288,0.918
1050,1260,1.3,0.92
1100,1320,1.38,0.921
1150,1346.3993,1.4107991,0.923
1200,1367.9991,1.435999,0.924
1250,1380,1.45,0.926
1300,1411.1987,1.4915984,0.927
1350,1432.7986,1.5203981,0.928
1400,1454.3984,1.5491979,0.93
1450,1440,1.53,0.931
1500,1497.598,1.5971978,0.932
1550,1519.1979,1.6223975,0.933
1600,1500,1.6,0.934
1650,1540,1.69,0.935
1700,1564.0017,1.7500044,0.935
1750,1585.6016,1.804004,0.936
1800,1600,1.84,0.937
1850,1600,1.84,0.938
1900,1600,1.84,0.938
1950,1600,1.84,0.939
2000,1600,1.84,0.939

File: bib/materials/RCG.csv
Name,RCG,,
Temperature Limit,1640,,
Density,1670,,
Temperature,Specific Heat,Thermal Conductivity,Emissivity
255.556,795,0.843,
300,,,0.873
350,,,0.875
394.444,900,0.952,
400,,,0.879
450,,,0.884
500,,,0.889
533.333,1000,1.05,
550,,,0.894
600,,,0.898
650,,,0.902
672.222,1090,1.13,
700,,,0.905
750,,,0.908
800,,,0.91
850,,,0.912
900,,,0.914
950,1260,1.3,0.916
1000,,,0.918
1050,,,0.92
1088.89,1320,1.38,
1100,,,0.921
1150,,,0.923
1200,,,0.924
1227.78,1380,1.45,
1250,,,0.926
1300,,,0.927
1350,,,0.928
1366.67,1440,1.53,
1400,,,0.93
1450,,,0.931
1500,,,0.932
1505.56,1500,1.6,
1550,,,0.933
1600,,,0.934
1644.44,1540,1.69,
1650,,,0.935
1700,,,0.935
1750,,,0.936
1783.33,1600,1.84,
1800,,,0.937
1850,,,0.938
1900,,,0.938
1950,,,0.939
2000,,,0.939

File: bib/materials/RTV.csv
Name,RTV-560,,
Temperature Limit,561,,
Density,1410,,
Temperature,Specific Heat,Thermal Conductivity,Emissivity
138.889,1160,0.398,
177.778,1140,0.425,
188.889,1130,0.431,
211.111,1110,0.433,
233.333,1090,0.431,
255.556,1100,0.423,
266.667,1110,0.418,
277.778,1120,0.415,
288.889,1150,0.407,
300,1170,0.397,
311.111,1180,0.389,
322.222,1190,0.376,
333.333,1210,0.368,
344.444,1230,0.361,
355.556,1250,0.353,
366.667,1260,0.346,
377.778,1280,0.343,
388.889,1300,0.335,
400,1310,0.323,
411.111,1330,0.317,
422.222,1340,0.314,
433.333,1350,0.307,
444.444,1370,0.297,
455.556,1390,0.291,
477.778,1420,0.278,
555.555,1520,0.242,
694.445,1730,0.182,
833.333,1990,0.138,

File: bib/materials/TUFI-AETB-12_Layer.csv
Name,TUFI-AETB-12_Layer,Diffusion Layer,
Temperature Limit,1590,,
Density,96.1,,
Temperature,Specific Heat,Thermal Conductivity,Emissivity
255.556,795,0.064,
300,,,0.873
350,,,0.873
394.444,900,0.0675,
400,,,0.875
450,,,0.878
500,,,0.881
533.333,1000,0.0744,
550,,,0.885
600,,,0.888
650,,,0.892
672.222,1090,0.0831,
700,,,0.895
750,,,0.898
800,,,0.901
811.111,1190,0.0935,
850,,,0.905
900,,,0.907
950,1260,0.106,0.91
1000,,,0.913
1050,,,0.916
1088.89,1320,0.118,
1100,,,0.918
1150,,,0.921
1200,,,0.923
1227.78,1380,0.132,
1250,,,0.925
1300,,,0.927
1350,,,0.929
1366.67,1440,0.145,
1400,,,0.931
1450,,,0.932
1500,,,0.934
1505.56,1500,0.159,
1533.15,,,
1550,,,0.936
1600,,,0.937
1644.44,1540,0.171,
1650,,,0.938
1700,,,0.94
1750,,,0.941
1783.33,1600,0.171,
1800,,,0.942
1850,,,0.943
1900,,,0.944
1950,,,0.945
2000,,,0.945

File: bib/materials/TUFI-AETB-8_Layer.csv
Name,TUFI-AETB-8_Layer,Diffusion Layer,
Temperature Limit,1590,,
Density,81,,
Temperature,Specific Heat,Thermal Conductivity,Emissivity
255.556,795,0.049,
300,,0.0523,0.873
350,,,0.873
394.444,900,,
400,,,0.875
450,,,0.878
477.594,,0.0698,
500,,,0.881
533.333,1000,,
550,,,0.885
588.706,,0.0822,
600,,,0.888
650,,,0.892
672.222,1090,,
699.817,,0.0969,
700,,,0.895
750,,,0.898
800,,,0.901
811.111,1190,0.115,
850,,,0.905
900,,,0.907
922.039,,0.136,
950,1260,,0.91
1000,,,0.913
1033.15,,0.162,
1050,,,0.916
1088.89,1.32E+03,,
1100,,,0.918
1144.26,,0.192,
1150,,,0.921
1200,,,0.923
1227.78,1.38E+03,,
1250,,,0.925
1255.37,,0.228,
1300,,,0.927
1350,,,0.929
1366.67,1.44E+03,0.271,
1400,,,0.931
1450,,,0.932
1477.59,,0.32,
1500,,,0.934
1505.56,1.50E+03,,
1533.15,,0.348,
1550,,,0.936
1600,,,0.937
1644.44,1.54E+03,0.409,
1650,,,0.938
1700,,,0.94
1750,,,0.941
1783.33,1.60E+03,,
1800,,,0.942
1850,,,0.943
1900,,,0.944
1950,,,0.945
2000,,,0.945

File: bib/materials/TUFI.csv
Name,TUFI,Composite Surface,
Temperature Limit,1590,,
Density,1310,,
Temperature,Specific Heat,Thermal Conductivity,Emissivity
255.556,7.95E+02,8.43E-01,
300,,,8.73E-01
350,,,8.73E-01
394.444,9.00E+02,9.52E-01,
400,,,8.75E-01
450,,,8.78E-01
500,,,8.81E-01
533.333,1.00E+03,1.05E+00,
550,,,8.85E-01
600,,,8.88E-01
650,,,8.92E-01
672.222,1.09E+03,1.13E+00,
700,,,8.95E-01
750,,,8.98E-01
800,,,9.01E-01
811.111,1.19E+03,1.22E+00,
850,,,9.05E-01
900,,,9.07E-01
950,1.26E+03,1.30E+00,9.10E-01
1000,,,9.13E-01
1050,,,9.16E-01
1088.89,1.32E+03,1.38E+00,
1100,,,9.18E-01
1150,,,9.21E-01
1200,,,9.23E-01
1227.78,1.38E+03,1.45E+00,
1250,,,9.25E-01
1300,,,9.27E-01
1350,,,9.29E-01
1366.67,1.44E+03,1.53E+00,
1400,,,9.31E-01
1450,,,9.32E-01
1500,,,9.34E-01
1505.56,,1.60E+00,
1550,,,9.36E-01
1600,,,9.37E-01
1644.44,,1.69E+00,
1650,,,9.38E-01
1700,,,9.40E-01
1750,,,9.41E-01
1783.33,,1.84E+00,
1800,,,9.42E-01
1850,,,9.43E-01
1900,,,9.44E-01
1950,,,9.45E-01
2000,,,9.45E-01

File: bib/materials/ThermoFlex-RF-300.csv
Name,ThermoFlex-RF-300,,
Temperature Limit,1333.333,??,
Density,48.055,,
Temperature,Specific Heat,Thermal Conductivity,Emissivity
222.2222,893.8818,0.006230644798937,
277.7778,908.5356,0.006230644798937,
333.3333,921.096,0.006230644798937,
388.8889,921.096,0.01246128959787,
444.4444,921.096,0.01557661199734,
555.5556,938.26188,0.05669886767033,
722.2222,1030.37148,0.05508,
888.8889,1080.1944,0.1358280566168,
922.2222,1088.568,0.1433048303756,
1111.111,1122.0624,0.1856732150083,
1333.333,1151.37,0.1856732150083,
