Repository: fluff-li/RoMaterials_csv_calculator

# RoMaterials_csv_calculator
This program is designed to generate realistic thermal propertiy configurations for Kerbal Space Program. It serves as a helpful tool for the project located at [fluff-li/ROLibrary](https://github.com/fluff-li/ROLibrary.).

## Input
The bib/ folder contains the following inputs: 
- **Materials**: This folder contains various materials with information on their relevant properties.  
- **TPS**: Thermal Protection Systems with information on their composition.  
- **Part**: Configuration files for parts that utilize multiple TPS in distinct portions.

## Output:  
The out/ folder contains the following outputs:
-  **Part/TPS**: Preset files in .cfg format.
-  **csv**: A table of temperature-dependent thermal properties.

File: bib/materials/Inconel-X-750.csv
Name,Inconel-X-750,,
Temperature Limit,1255,"heat-treated material has useful strength up to 1800°F",
Density,8280,Melt Temperature,1666.15
Temperature,Specific Heat,Thermal Conductivity,Emissivity
116.4833,305.64,9.65681,
144.2611,334.94,10.0892,
199.8167,376.81,10.66573,
294.2611,431.24,11.96291,
366.4833,456.36,12.8277,
477.5944,485.67,14.12488,
588.7056,502.42,15.71033,0.895
699.8167,523.35,17.29577,
810.9278,544.28,18.88122,
922.0389,573.59,20.6108,
1033.15,632.21,22.19624,
1144.261,715.94,23.63756,
1366.483,,,0.925

File: bib/materials/Q-Fiber_96.csv
Name,Q-Fiber_96,,
Temperature Limit,1533,,
Density,96.12,,
Temperature,Specific Heat,Thermal Conductivity,Emissivity
255.555556,690.822,,
330.454,,0.0325,
366.666667,820.6128,,
477.777778,950.4036,,
588.888889,1038.3264,,
700,1105.3152,,
716.07,,0.0383,
811.111111,1142.9964,,
922.222222,1168.1172,,
1033.333333,1176.4908,,
1109.23,,0.0464,
1144.44444,1189.0512,,
1255.555556,1201.6116,,
1366.666667,1214.172,,
1477.777778,1226.7324,,
1503.96,,0.0556,
1588.888889,1243.4796,,
1899.72,,0.0659,
2163.56,,0.0736,
2429.75,,0.0824,
